Repository: ppillot/minusc-vue3

# minusc-vue3

### Compiles and hot-reloads for development
```
npm run serve
```

### Compiles and minifies for production
```
npm run build
```

### Lints and fixes files
```
npm run lint
```

### Customize configuration
See [Configuration Reference](https://cli.vuejs.org/config/).

File: public/cif/perovskite-9001049.cif
data_9001049
_chemical_name 'MgSiO3'
loop_
_publ_author_name
'Horiuchi H'
'Ito E'
'Weidner D J'
_journal_name_full "American Mineralogist"
_journal_volume 72
_journal_year 1987
_journal_page_first 357
_journal_page_last 360
_publ_section_title
;
 Perovskite-type MgSiO3: Single-crystal X-ray diffraction study
;
_chemical_formula_sum 'Mg Si O3'
_cell_length_a 4.7754
_cell_length_b 4.9292
_cell_length_c 6.8969
_cell_angle_alpha 90
_cell_angle_beta 90
_cell_angle_gamma 90
_cell_volume 162.345
_symmetry_space_group_name_H-M 'P b n m'
loop_
_symmetry_equiv_pos_as_xyz
  'x,y,z'
  'x,y,1/2-z'
  '-x,-y,1/2+z'
  '1/2+x,1/2-y,1/2+z'
  '1/2-x,1/2+y,1/2-z'
  '1/2-x,1/2+y,z'
  '1/2+x,1/2-y,-z'
  '-x,-y,-z'
loop_
_atom_site_label
_atom_site_fract_x
_atom_site_fract_y
_atom_site_fract_z
Mg   0.51410   0.55600   0.25000
Si   0.50000   0.00000   0.50000
O1   0.10280   0.46600   0.25000
O2   0.19610   0.20140   0.55310

File: public/cif/perovskite-9004008.cif
data_9004008
_chemical_name 'MgSiO3'
loop_
_publ_author_name
'Sugahara M'
'Yoshiasa A'
'Komatsu Y'
'Yamanaka T'
'Bolfan-Casanova N'
'Nakastuka A'
'Sasaki S'
'Tanaka M'
_journal_name_full "American Mineralogist"
_journal_volume 91
_journal_year 2006
_journal_page_first 533
_journal_page_last 536
_publ_section_title
;
 Reinvestigation of the MgSiO3 perovskite structure at high pressure
 Locality: synthetic
 Sample: P = 15.0 GPa
;
_chemical_formula_sum 'Mg Si O3'
_cell_length_a 4.701
_cell_length_b 4.870
_cell_length_c 6.782
_cell_angle_alpha 90
_cell_angle_beta 90
_cell_angle_gamma 90
_cell_volume 155.266
_symmetry_space_group_name_H-M 'P b n m'
loop_
_symmetry_equiv_pos_as_xyz
  'x,y,z'
  'x,y,1/2-z'
  '-x,-y,1/2+z'
  '1/2+x,1/2-y,1/2+z'
  '1/2-x,1/2+y,1/2-z'
  '1/2-x,1/2+y,z'
  '1/2+x,1/2-y,-z'
  '-x,-y,-z'
loop_
_atom_type_symbol
_atom_type_oxidation_number
  Si4+   4.000
  O2-   -2.000
  Mg2+   2.000
loop_
_atom_site_label
_atom_site_type_symbol
_atom_site_fract_x
_atom_site_fract_y
_atom_site_fract_z
_atom_site_Uiso_or_equiv
Mg   Mg2+   0.51960   0.55900   0.25000   0.00481
Si   Si4+   0.50000   0.00000   0.50000   0.00342
O1   O2-    0.10460   0.46790   0.25000   0.00519
O2   O2-    0.19330   0.20030   0.55360   0.00494

File: public/cif/post-perovskite-9009217.cif
#------------------------------------------------------------------------------
#$Date: 2014-07-12 08:06:43 +0000 (Sat, 12 Jul 2014) $
#$Revision: 120115 $
#$URL: file:///home/coder/svn-repositories/cod/cif/9/00/92/9009217.cif $
#------------------------------------------------------------------------------
#
# This file is available in the Crystallography Open Database (COD),
# http://www.crystallography.net/. The original data for this entry
# were provided the American Mineralogist Crystal Structure Database,
# http://rruff.geo.arizona.edu/AMS/amcsd.php
#
# The file may be used within the scientific community so long as
# proper attribution is given to the journal article from which the
# data were obtained.
#
data_9009217
loop_
_publ_author_name
'Murakami, M.'
'Hirose, K.'
'Kawamura, K.'
'Sata, N.'
'Ohishi, Y.'
_publ_section_title
;Post-perovskite phase transition in MgSiO3 Sample: P = 121 GPa, T = 300 K
 Note: CaIrO3-type structure from ab initio calculations using observed cell
 parameters
;
_journal_name_full               Science
_journal_page_first              855
_journal_page_last               858
_journal_volume                  304
_journal_year                    2004
_chemical_formula_structural     MgSiO3
_chemical_formula_sum            'Mg O3 Si'
_space_group_IT_number           63
_symmetry_space_group_name_Hall  '-C 2c 2'
_symmetry_space_group_name_H-M   'C m c m'
_cell_angle_alpha                90
_cell_angle_beta                 90
_cell_angle_gamma                90
_cell_length_a                   2.456
_cell_length_b                   8.042
_cell_length_c                   6.093
_cell_volume                     120.344
_diffrn_ambient_pressure         1.21e+08
_diffrn_ambient_temperature      300
_exptl_crystal_density_diffrn    5.541
_[local]_cod_chemical_formula_sum_orig 'Mg Si O3'
_cod_database_code               9009217
loop_
_symmetry_equiv_pos_as_xyz
x,y,z
1/2+x,1/2+y,z
x,-y,1/2+z
1/2+x,1/2-y,1/2+z
-x,y,1/2-z
1/2-x,1/2+y,1/2-z
-x,y,z
1/2-x,1/2+y,z
x,-y,-z
1/2+x,1/2-y,-z
x,y,1/2-z
1/2+x,1/2+y,1/2-z
-x,-y,1/2+z
1/2-x,1/2-y,1/2+z
-x,-y,-z
1/2-x,1/2-y,-z
loop_
_atom_type_symbol
_atom_type_oxidation_number
  Si4+   4.000
  O2-   -2.000
  Mg2+   2.000
loop_
_atom_site_label
_atom_site_type_symbol
_atom_site_fract_x
_atom_site_fract_y
_atom_site_fract_z
Mg Mg2+ 0.00000 0.25300 0.25000
Si Si4+ 0.00000 0.00000 0.00000
O1 O2- 0.00000 0.92300 0.25000
O2 O2- 0.00000 0.63100 0.43600
_journal_paper_doi 10.1126/science.1095932
